Repository: Tujingrenshi/test

File: data/data/AC_cast硬度数据集.csv (part 1 of 5)
,Composition,VEC,Electronegativity_Difference,Atomic_Radius_Diff,Mixing_Enthalpy,Mixing_Entropy,E/A,EWF,Mod_Mismatch,DeltaG,ShearModG,Tm,Ec,Cond__AC,Cond__AM,Cond__HM,Cond__PM,Cond__WR,Li,Mg,Al,Si,Sc,Ti,V,Cr,Mn,Fe,Ni,Co,Cu,Zn,Zr,Nb,Mo,Sn,Hf,Ta,W,HV
0,Al0.017 Cu0.328 Mn0.328 Ni0.328 ,9.225774225774225,0.16753321216483094,3.6170798588191335,-0.934897270561606,9.694725242615078,1.1029470529470529,9817.125366226112,-0.02355948422851813,0.04795148301348474,66.63136863136862,1523.338711288711,3.6128171828171824,1,0,0,0,0,0.0,0.0,0.016983016983016984,0.0,0.0,0.0,0.0,0.0,0.3276723276723276,0.0,0.3276723276723276,0.0,0.3276723276723276,0.0,0.0,0.0,0.0,0.0,0.0,0.0,0.0,166.0
1,Al0.020 Co0.196 Cr0.196 Fe0.196 Mn0.196 Ni0.196 ,7.899999999999999,0.13870149818945718,3.702725802317848,-5.265344000000002,13.929120806413655,1.08136,10013.078072460938,-0.022279176743867937,0.04135268953858162,84.01599999999998,1772.669,4.01328,1,0,0,0,0,0.0,0.0,0.02,0.0,0.0,0.0,0.0,0.196,0.196,0.196,0.196,0.196,0.0,0.0,0.0,0.0,0.0,0.0,0.0,0.0,0.0,180.0
3,Al0.024 Co0.244 Cr0.244 Fe0.244 Ni0.244 ,8.123999999999999,0.10078987250711254,2.2854518301596727,-5.0244480000000005,12.1910451264634,1.0872799999999998,11858.093679719945,-0.02624777585963892,0.04773062650447614,85.53599999999999,1835.806,4.2806,1,0,0,0,0,0.0,0.0,0.024,0.0,0.0,0.0,0.0,0.244,0.0,0.244,0.244,0.244,0.0,0.0,0.0,0.0,0.0,0.0,0.0,0.0,0.0,118.0
6,Al0.036 Cu0.321 Mn0.321 Ni0.321 ,9.105105105105103,0.16762042392389512,3.865106582041784,-1.9452966479993508,10.095068165186037,1.13990990990991,9731.74187908371,-0.028830373547748343,0.05539122834114122,65.84384384384386,1511.9015015015016,3.6084984984984994,1,0,0,0,0,0.0,0.0,0.036036036036036036,0.0,0.0,0.0,0.0,0.0,0.3213213213213213,0.0,0.3213213213213213,0.0,0.3213213213213213,0.0,0.0,0.0,0.0,0.0,0.0,0.0,0.0,241.0
7,Al0.038 Co0.192 Cr0.192 Fe0.192 Mn0.192 Ni0.192 ,7.809619238476952,0.13894750523563915,4.037137358172801,-6.2226256119453325,14.217213149280873,1.116933867735471,9926.839537947146,-0.02840730978197718,0.05050129642658615,82.94589178356712,1757.185871743487,4.001783567134268,1,0,0,0,0,0.0,0.0,0.03807615230460922,0.0,0.0,0.0,0.0,0.19238476953907813,0.19238476953907813,0.19238476953907813,0.19238476953907813,0.19238476953907813,0.0,0.0,0.0,0.0,0.0,0.0,0.0,0.0,0.0,171.0
8,Al0.038 Cr0.192 Cu0.192 Fe0.192 Ni0.385 ,8.772772772772772,0.10388977320635924,2.9235143573729583,0.1313185056928795,11.995660913648956,1.1323523523523522,11793.295412406782,-0.046507598817517606,0.09074628535872444,77.36536536536536,1718.447147147147,4.121381381381381,1,0,0,0,0,0.0,0.0,0.038038038038038034,0.0,0.0,0.0,0.0,0.19219219219219216,0.0,0.19219219219219216,0.38538538538538536,0.0,0.19219219219219216,0.0,0.0,0.0,0.0,0.0,0.0,0.0,0.0,162.0
9,Al0.050 Co0.317 Cr0.317 Fe0.317 ,7.433566433566433,0.09980641061315368,3.225508831763113,-4.937855351441766,10.32743238731007,1.1003996003996006,10074.738246085944,-0.037468914936713886,0.06376233057756363,87.43656343656346,1853.6108891108893,4.213376623376623,1,0,0,0,0,0.0,0.0,0.049950049950049966,0.0,0.0,0.0,0.0,0.31668331668331673,0.0,0.31668331668331673,0.0,0.31668331668331673,0.0,0.0,0.0,0.0,0.0,0.0,0.0,0.0,0.0,475.0
10,Al0.053 Co0.211 Cr0.211 Fe0.263 Ni0.263 ,8.049950049950052,0.10300175177588644,3.321519472375236,-6.387829952265519,12.59047873381648,1.1510589410589414,11698.169776249882,-0.034464617627522016,0.060256366466190175,82.93906093906094,1799.5826673326678,4.260159840159841,1,0,0,0,0,0.0,0.0,0.05294705294705295,0.0,0.0,0.0,0.0,0.2107892107892108,0.0,0.2627372627372628,0.2627372627372628,0.2107892107892108,0.0,0.0,0.0,0.0,0.0,0.0,0.0,0.0,0.0,168.0
11,Al0.057 Co0.189 Cr0.189 Cu0.189 Fe0.189 Ni0.189 ,8.470059880239521,0.1037327159226242,3.429843101565997,0.14231417404711544,14.435532062237414,1.1445209580838325,11237.013133647712,-0.05219638500703164,0.10063721080505067,76.17365269461078,1711.0076347305387,4.097335329341317,1,0,0,0,0,0.0,0.0,0.05688622754491018,0.0,0.0,0.0,0.0,0.18862275449101795,0.0,0.18862275449101795,0.18862275449101795,0.18862275449101795,0.18862275449101795,0.0,0.0,0.0,0.0,0.0,0.0,0.0,0.0,180.0
13,Al0.057 Cr0.189 Cu0.189 Fe0.189 Ni0.377 ,8.657342657342657,0.10745518424042226,3.458269478957281,-0.8332327013645701,12.265556110144987,1.1690509490509493,11640.451496206397,-0.05206570699598287,0.100189991949747,76.36263736263737,1703.0625874125876,4.1064335664335685,1,0,0,0,0,0.0,0.0,0.05694305694305695,0.0,0.0,0.0,0.0,0.18881118881118888,0.0,0.18881118881118888,0.3766233766233767,0.0,0.18881118881118888,0.0,0.0,0.0,0.0,0.0,0.0,0.0,0.0,170.0
14,Al0.057 Hf0.189 Nb0.189 Ta0.189 Ti0.189 Zr0.189 ,4.320359281437127,0.1203915856192317,4.9767970141018365,-4.018681200473306,14.435532062237414,1.5444011976047902,5276.776783030466,-0.0503786680012468,0.11322859385408104,41.844311377245496,2423.699850299401,6.457005988023951,1,0,0,0,0,0.0,0.0,0.05688622754491018,0.0,0.0,0.18862275449101795,0.0,0.0,0.0,0.0,0.0,0.0,0.0,0.0,0.18862275449101795,0.18862275449101795,0.0,0.0,0.18862275449101795,0.18862275449101795,0.0,353.0
15,Al0.059 Co0.235 Cr0.235 Fe0.235 Ni0.235 ,7.93993993993994,0.10605886439591544,3.4843643926452548,-6.76554432310188,12.711080840567384,1.1563463463463464,11595.456714439062,-0.03807567856679713,0.06605526096572975,83.3973973973974,1803.3851351351352,4.248608608608609,1,0,0,0,0,0.0,0.0,0.05905905905905906,0.0,0.0,0.0,0.0,0.2352352352352353,0.0,0.2352352352352353,0.2352352352352353,0.2352352352352353,0.0,0.0,0.0,0.0,0.0,0.0,0.0,0.0,0.0,110.0
18,Al0.059 Mo0.235 Nb0.235 Ti0.235 V0.235 ,4.881881881881882,0.2431930252952518,4.0030936624553,-6.269172074977881,12.711080840567384,1.295135135135135,7026.348892885825,-0.04058268211590435,0.08236253814868688,36.585585585585584,2346.0728228228227,5.9752352352352345,1,0,0,0,0,0.0,0.0,0.05905905905905906,0.0,0.0,0.2352352352352353,0.2352352352352353,0.0,0.0,0.0,0.0,0.0,0.0,0.0,0.0,0.2352352352352353,0.2352352352352353,0.0,0.0,0.0,0.0,460.0
19,Al0.060 Nb0.200 Ta0.160 Ti0.280 V0.040 Zr0.260 ,4.34,0.10659530946528556,5.304755211777447,-4.863999999999999,13.46385650214222,1.4384,5762.729134298096,-0.037651390435498255,0.0852169491973173,42.98,2307.975000000001,6.2088,1,0,0,0,0,0.0,0.0,0.06,0.0,0.0,0.28,0.04,0.0,0.0,0.0,0.0,0.0,0.0,0.0,0.26,0.2,0.0,0.0,0.0,0.16,0.0,500.0
20,Al0.060 Nb0.200 Ta0.200 Ti0.280 Zr0.260 ,4.34,0.10318449495927186,4.8446224545378564,-4.409599999999998,12.63174110509094,1.4652,5746.416456280083,-0.04312216233674231,0.0951709923940308,43.86,2351.735,6.320400000000001,1,0,0,0,0,0.0,0.0,0.06,0.0,0.0,0.28,0.0,0.0,0.0,0.0,0.0,0.0,0.0,0.0,0.26,0.2,0.0,0.0,0.0,0.2,0.0,490.0
22,Al0.062 Cr0.312 Fe0.469 Ni0.156 ,7.377377377377377,0.10042661462154227,3.6123426915557313,-5.4486598710822935,9.818709438554981,1.1482182182182183,9325.111615213884,-0.03960875324590711,0.06544936465061242,87.89389389389389,1841.4709709709714,4.193533533533533,1,0,0,0,0,0.0,0.0,0.06206206206206207,0.0,0.0,0.0,0.0,0.3123123123123123,0.0,0.4694694694694694,0.15615615615615616,0.0,0.0,0.0,0.0,0.0,0.0,0.0,0.0,0.0,0.0,304.0
23,Al0.067 Co0.133 Cr0.133 Cu0.133 Fe0.133 Ni0.133 Ti0.267 ,7.128128128128131,0.1536773269709264,7.3125722492254726,-16.646632618604592,15.599029975863964,1.1935235235235235,9634.619557158056,-0.06903053600036294,0.14993938729378706,66.22422422422423,1749.4049549549552,4.27945945945946,1,0,0,0,0,0.0,0.0,0.06706706706706707,0.0,0.0,0.2672672672672673,0.0,0.13313313313313313,0.0,0.13313313313313313,0.13313313313313313,0.13313313313313313,0.13313313313313313,0.0,0.0,0.0,0.0,0.0,0.0,0.0,0.0,696.0
24,Al0.067 Co0.133 Cr0.133 Cu0.133 Fe0.133 Ni0.133 V0.267 ,7.395395395395397,0.12449118930419345,3.8923057477085226,-7.103131159187216,15.599029975863964,1.1293793793793794,9534.574994363664,-0.06461403364758568,0.13883287066459693,67.02602602602603,1814.083633633633,4.402402402402402,1,0,0,0,0,0.0,0.0,0.06706706706706707,0.0,0.0,0.0,0.2672672672672673,0.13313313313313313,0.0,0.13313313313313313,0.13313313313313313,0.13313313313313313,0.13313313313313313,0.0,0.0,0.0,0.0,0.0,0.0,0.0,0.0,587.0
25,Al0.068 Co0.137 Cr0.137 Cu0.137 Fe0.137 Ni0.137 Ti0.247 ,7.2200000000000015,0.15202252990922094,7.209688349261117,-15.855807999999998,15.712860891820064,1.19318,9738.686694055708,-0.06896159726357268,0.14768725634982274,66.888,1745.0872,4.26437,1,0,0,0,0,0.0,0.0,0.068,0.0,0.0,0.247,0.0,0.13699999999999998,0.0,0.13699999999999998,0.13699999999999998,0.13699999999999998,0.13699999999999998,0.0,0.0,0.0,0.0,0.0,0.0,0.0,0.0,667.0
26,Al0.068 Co0.137 Cr0.137 Cu0.137 Fe0.137 Ni0.137 V0.247 ,7.4670000000000005,0.12406062026283765,3.9077742138289495,-6.793872000000001,15.712860891820064,1.1339,9645.365766676856,-0.06475813426682513,0.13741825696083684,67.62899999999999,1804.8612,4.3779900000000005,1,0,0,0,0,0.0,0.0,0.068,0.0,0.0,0.0,0.247,0.13699999999999998,0.0,0.13699999999999998,0.13699999999999998,0.13699999999999998,0.13699999999999998,0.0,0.0,0.0,0.0,0.0,0.0,0.0,0.0,597.0
27,Al0.069 Co0.137 Cr0.137 Cu0.137 Fe0.137 Ni0.137 Ti0.246 ,7.2189999999999985,0.151943054793564,7.2067268877260835,-15.859084,15.723507863539009,1.1950500000000002,9738.054486276,-0.06917184530274692,0.14802342760368226,66.87,1744.08745,4.26291,1,0,0,0,0,0.0,0.0,0.069,0.0,0.0,0.246,0.0,0.13699999999999998,0.0,0.13699999999999998,0.13699999999999998,0.13699999999999998,0.13699999999999998,0.0,0.0,0.0,0.0,0.0,0.0,0.0,0.0,667.0
28,Al0.069 Co0.137 Cr0.137 Cu0.137 Fe0.137 Ni0.137 V0.246 ,7.465,0.1240847577263219,3.924250748798013,-6.8200600000000025,15.723507863539009,1.1360100000000002,9645.114900492676,-0.0649804923474397,0.13778957625253674,67.608,1803.61945,4.37607,1,0,0,0,0,0.0,0.0,0.069,0.0,0.0,0.0,0.246,0.13699999999999998,0.0,0.13699999999999998,0.13699999999999998,0.13699999999999998,0.13699999999999998,0.0,0.0,0.0,0.0,0.0,0.0,0.0,0.0,597.0
29,Al0.070 Co0.141 Cr0.141 Cu0.141 Fe0.141 Ni0.141 Ti0.225 ,7.314,0.1499706091205873,7.082735964127084,-14.96916,15.821276465108307,1.1947599999999998,9846.660367879007,-0.06899794901820601,0.14556267844529905,67.556,1739.5860999999998,4.24725,1,0,0,0,0,0.0,0.0,0.07,0.0,0.0,0.225,0.0,0.141,0.0,0.141,0.141,0.141,0.141,0.0,0.0,0.0,0.0,0.0,0.0,0.0,0.0,657.0
30,Al0.070 Co0.141 Cr0.141 Cu0.141 Fe0.141 Ni0.141 V0.225 ,7.539,0.12350559137140307,3.9389781871992144,-6.47316,15.821276465108307,1.1407599999999998,9760.835524675329,-0.0650448673091208,0.13620316016080428,68.23100000000001,1794.0360999999998,4.35075,1,0,0,0,0,0.0,0.0,0.07,0.0,0.0,0.0,0.225,0.141,0.0,0.141,0.141,0.141,0.141,0.0,0.0,0.0,0.0,0.0,0.0,0.0,0.0,594.0
31,Al0.070 Co0.233 Cr0.233 Cu0.233 Fe0.233 ,8.115768463073852,0.10532554790718174,3.720167820460581,2.743076720809877,12.82692715367351,1.1404191616766468,9925.126021419821,-0.06363687512405286,0.1237722352803724,76.22754491017966,1707.7308383233533,4.017844311377245,1,0,0,0,0,0.0,0.0,0.06986027944111776,0.0,0.0,0.0,0.0,0.2325349301397205,0.0,0.2325349301397205,0.0,0.2325349301397205,0.2325349301397205,0.0,0.0,0.0,0.0,0.0,0.0,0.0,0.0,180.0
32,Al0.070 Co0.233 Cr0.233 Fe0.233 Ni0.233 ,7.88323353293413,0.10752867749766323,3.7597976780780513,-7.273098513551737,12.82692715367351,1.1776247504990018,11515.525610780664,-0.041427587458246304,0.07180201759689793,82.73852295409182,1793.3967065868264,4.23875249500998,1,0,0,0,0,0.0,0.0,0.06986027944111776,0.0,0.0,0.0,0.0,0.2325349301397205,0.0,0.2325349301397205,0.2325349301397205,0.2325349301397205,0.0,0.0,0.0,0.0,0.0,0.0,0.0,0.0,0.0,132.0
33,Al0.070 Cr0.233 Fe0.233 Ni0.465 ,8.113886113886114,0.11299580844657152,3.785631884496141,-8.335336990681645,10.150434494606014,1.2079020979020978,12026.601310843234,-0.0407000419469613,0.0709551169200287,82.97802197802197,1783.687812187812,4.25018981018981,1,0,0,0,0,0.0,0.0,0.06993006993006994,0.0,0.0,0.0,0.0,0.23276723276723274,0.0,0.23276723276723274,0.4645354645354645,0.0,0.0,0.0,0.0,0.0,0.0,0.0,0.0,0.0,0.0,149.0
34,Al0.070 Cr0.233 Fe0.349 Mn0.233 Ni0.116 ,7.183816183816183,0.12966282694038012,4.705147684876775,-5.506928635799763,12.320092387689304,1.1695504495504494,7943.252955781505,-0.0396854002552957,0.06725274641390636,84.13886113886112,1744.5419580419573,3.8778421578421582,1,0,0,0,0,0.0,0.0,0.06993006993006994,0.0,0.0,0.0,0.0,0.23276723276723274,0.23276723276723274,0.3486513486513486,0.11588411588411587,0.0,0.0,0.0,0.0,0.0,0.0,0.0,0.0,0.0,0.0,297.0
35,Al0.071 Co0.186 Cr0.186 Fe0.186 Mn0.186 Ni0.186 ,7.645354645354644,0.13924737321857278,4.545728834528185,-7.860998142716426,14.561263300857425,1.1815884115884117,9771.687836510666,-0.03857910139516822,0.06745062161324646,81.000999000999,1729.0457042957041,3.980889110889111,1,0,0,0,0,0.0,0.0,0.07092907092907093,0.0,0.0,0.0,0.0,0.18581418581418585,0.18581418581418585,0.18581418581418585,0.18581418581418585,0.18581418581418585,0.0,0.0,0.0,0.0,0.0,0.0,0.0,0.0,0.0,182.0
36,Al0.072 Co0.145 Cr0.145 Cu0.145 Fe0.145 Ni0.145 Ti0.203 ,7.407999999999999,0.14764169600759802,6.9365685464540485,-14.005840000000005,15.906584863230592,1.19634,9955.629798337653,-0.06891295381965112,0.14330084704419213,68.22399999999999,1734.085,4.23013,1,0,0,0,0,0.0,0.0,0.07200000000000001,0.0,0.0,0.203,0.0,0.145,0.0,0.145,0.145,0.145,0.145,0.0,0.0,0.0,0.0,0.0,0.0,0.0,0.0,664.0
37,Al0.072 Co0.145 Cr0.145 Cu0.145 Fe0.145 Ni0.145 V0.203 ,7.6110000000000015,0.12281258852414112,3.9684052311459377,-6.122944,15.906584863230592,1.14762,9877.45494924511,-0.06522982460064393,0.13485638526466728,68.833,1783.211,4.32351,1,0,0,0,0,0.0,0.0,0.07200000000000001,0.0,0.0,0.0,0.203,0.145,0.0,0.145,0.145,0.145,0.145,0.0,0.0,0.0,0.0,0.0,0.0,0.0,0.0,577.0
38,Al0.074 Cr0.185 Cu0.185 Fe0.185 Ni0.370 ,8.555555555555554,0.11039895230213984,3.8594230067632784,-1.7009602194787372,12.45133238866609,1.2025925925925924,11518.08939556434,-0.056683422839865424,0.10864543500469592,75.44444444444444,1689.0555555555552,4.093703703703704,1,0,0,0,0,0.0,0.0,0.07407407407407407,0.0,0.0,0.0,0.0,0.1851851851851852,0.0,0.1851851851851852,0.3703703703703704,0.0,0.1851851851851852,0.0,0.0,0.0,0.0,0.0,0.0,0.0,0.0,200.0
39,Al0.075 Co0.149 Cr0.149 Cu0.149 Fe0.149 Ni0.149 Ti0.179 ,7.504504504504503,0.14482665066460212,6.7593791194727375,-12.918508097687273,15.976037997973904,1.1998498498498498,10069.071999203568,-0.06888745446134789,0.14115032923320658,68.89889889889888,1727.3785285285282,4.21091091091091,1,0,0,0,0,0.0,0.0,0.07507507507507506,0.0,0.0,0.17917917917917914,0.0,0.14914914914914912,0.0,0.14914914914914912,0.14914914914914912,0.14914914914914912,0.14914914914914912,0.0,0.0,0.0,0.0,0.0,0.0,0.0,0.0,646.0
40,Al0.075 Co0.149 Cr0.149 Cu0.149 Fe0.149 Ni0.149 V0.179 ,7.6836836836836815,0.12197203892442104,4.013820478030362,-5.751340930520108,15.976037997973904,1.156846846846847,9999.388689498404,-0.06552086144292064,0.1336959839983264,69.43643643643642,1770.7398898898896,4.293333333333333,1,0,0,0,0,0.0,0.0,0.07507507507507506,0.0,0.0,0.0,0.17917917917917914,0.14914914914914912,0.0,0.14914914914914912,0.14914914914914912,0.14914914914914912,0.14914914914914912,0.0,0.0,0.0,0.0,0.0,0.0,0.0,0.0,579.0
41,Al0.077 Co0.154 Cr0.154 Cu0.154 Fe0.154 Ni0.154 Ti0.154 ,7.615384615384612,0.14138787976477574,6.53474650091308,-11.597633136094673,16.006347178737126,1.2007692307692306,10199.86411160768,-0.0683557450090466,0.13802026226919867,69.69230769230771,1721.4192307692306,4.191538461538461,1,0,0,0,0,0.0,0.0,0.07692307692307691,0.0,0.0,0.15384615384615385,0.0,0.15384615384615385,0.0,0.15384615384615385,0.15384615384615385,0.15384615384615385,0.15384615384615385,0.0,0.0,0.0,0.0,0.0,0.0,0.0,0.0,636.0
42,Al0.077 Co0.154 Cr0.154 Cu0.154 Fe0.154 Ni0.154 V0.154 ,7.769230769230767,0.12079127677269867,4.035759671898544,-5.254437869822484,16.006347178737126,1.1638461538461538,10139.360888978572,-0.06535351233483926,0.13162944367497692,70.15384615384615,1758.6499999999994,4.262307692307692,1,0,0,0,0,0.0,0.0,0.07692307692307691,0.0,0.0,0.0,0.15384615384615385,0.15384615384615385,0.0,0.15384615384615385,0.15384615384615385,0.15384615384615385,0.15384615384615385,0.0,0.0,0.0,0.0,0.0,0.0,0.0,0.0,639.0
44,Al0.077 Co0.308 Fe0.308 Ni0.308 ,8.538461538461537,0.076999961576875,3.9449302563709088,-6.059171597633134,10.686520136440947,1.2284615384615385,12806.0467916438,-0.02384104028654756,0.03652790913568195,73.69230769230771,1703.1730769230767,4.294615384615383,1,0,0,0,0,0.0,0.0,0.07692307692307691,0.0,0.0,0.0,0.0,0.0,0.0,0.30769230769230765,0.30769230769230765,0.30769230769230765,0.0,0.0,0.0,0.0,0.0,0.0,0.0,0.0,0.0,135.0
45,Al0.077 Co0.308 Fe0.308 Ni0.308 ,8.538461538461537,0.076999961576875,3.9449302563709088,-6.059171597633134,10.686520136440947,1.2284615384615385,12806.0467916438,-0.02384104028654756,0.03652790913568195,73.69230769230771,1703.1730769230767,4.294615384615383,1,0,0,0,0,0.0,0.0,0.07692307692307691,0.0,0.0,0.0,0.0,0.0,0.0,0.30769230769230765,0.30769230769230765,0.30769230769230765,0.0,0.0,0.0,0.0,0.0,0.0,0.0,0.0,0.0,138.0
46,Al0.079 Co0.159 Cr0.159 Cu0.159 Fe0.159 Ni0.159 Ti0.127 ,7.733266733266733,0.13723299667482272,6.2570332702889635,-10.080792334538584,15.993391577436588,1.2018081918081915,10340.482812100056,-0.06758268491634223,0.13453904607146416,70.53546453546451,1715.0491008991007,4.17088911088911,1,0,0,0,0,0.0,0.0,0.07892107892107891,0.0,0.0,0.12687312687312685,0.0,0.15884115884115882,0.0,0.15884115884115882,0.15884115884115882,0.15884115884115882,0.15884115884115882,0.0,0.0,0.0,0.0,0.0,0.0,0.0,0.0,590.0
47,Al0.079 Co0.159 Cr0.159 Cu0.159 Fe0.159 Ni0.159 V0.127 ,7.86013986013986,0.11931197705559278,4.0569467022332635,-4.68342446764025,15.993391577436588,1.171358641358641,10289.992562318152,-0.06500382301962643,0.1292803796334893,70.91608391608389,1745.7523976023972,4.229250749250749,1,0,0,0,0,0.0,0.0,0.07892107892107891,0.0,0.0,0.0,0.12687312687312685,0.15884115884115882,0.0,0.15884115884115882,0.15884115884115882,0.15884115884115882,0.15884115884115882,0.0,0.0,0.0,0.0,0.0,0.0,0.0,0.0,447.0
48,Al0.079 Co0.184 Cr0.184 Fe0.184 Mn0.184 Ni0.184 ,7.6046046046046065,0.13929247425606078,4.656159292041892,-8.247174101027957,14.6224734331168,1.197627627627628,9733.51296193838,-0.04092648526146556,0.0717198453462692,80.51851851851852,1722.0648148148148,3.975705705705706,1,0,0,0,0,0.0,0.0,0.07907907907907909,0.0,0.0,0.0,0.0,0.1841841841841842,0.1841841841841842,0.1841841841841842,0.1841841841841842,0.1841841841841842,0.0,0.0,0.0,0.0,0.0,0.0,0.0,0.0,0.0,183.0
49,Al0.080 Co0.170 Cr0.140 Cu0.080 Fe0.170 Mo0.001 Ni0.349 Ti0.010 W0.001 ,8.383616383616385,0.11038659526397053,4.283085744687199,-5.9340459740060165,14.204290108094597,1.2210389610389611,12297.945547033527,-0.047745661775832296,0.08741855557300869,75.77922077922078,1715.9460539460538,4.207872127872128,1,0,0,0,0,0.0,0.0,0.07992007992007992,0.0,0.0,0.009990009990009992,0.0,0.1398601398601399,0.0,0.16983016983016985,0.3486513486513487,0.16983016983016985,0.07992007992007992,0.0,0.0,0.0,0.0009990009990009992,0.0,0.0,0.0,0.0009990009990009992,231.0
51,Al0.080 Co0.170 Cr0.170 Cu0.080 Fe0.170 Ni0.330 ,8.33,0.10806479537758812,3.9853542126640544,-5.1292,13.915692709847159,1.2136,12137.627999383665,-0.048628414560002685,0.08817312238569329,77.24,1722.868,4.1865000000000006,1,0,0,0,0,0.0,0.0,0.08,0.0,0.0,0.0,0.0,0.17,0.0,0.17,0.33,0.17,0.08,0.0,0.0,0.0,0.0,0.0,0.0,0.0,0.0,280.0
53,Al0.080 Hf0.120 Nb0.200 Ta0.200 Ti0.200 Zr0.200 ,4.319999999999999,0.11583850827768805,4.9230841292050735,-6.329599999999999,14.500756524877705,1.556,5460.862860169677,-0.05145372009132727,0.11278687478055473,42.48,2388.26,6.3980000000000015,1,0,0,0,0,0.0,0.0,0.08,0.0,0.0,0.2,0.0,0.0,0.0,0.0,0.0,0.0,0.0,0.0,0.2,0.2,0.0,0.0,0.12,0.2,0.0,500.0
54,Al0.082 Co0.164 Cr0.164 Cu0.164 Fe0.164 Ni0.164 Ti0.098 ,7.853999999999999,0.13224155322741785,5.916874152146482,-8.373183999999998,15.923749867099831,1.20478,10486.723152816998,-0.06671789786940982,0.13111011216414967,71.38799999999998,1707.4548999999995,4.148079999999998,1,0,0,0,0,0.0,0.0,0.08199999999999999,0.0,0.0,0.09799999999999998,0.0,0.16399999999999998,0.0,0.16399999999999998,0.16399999999999998,0.16399999999999998,0.16399999999999998,0.0,0.0,0.0,0.0,0.0,0.0,0.0,0.0,458.0
55,Al0.082 Co0.164 Cr0.164 Cu0.164 Fe0.164 Ni0.164 V0.098 ,7.951999999999999,0.11756275600716408,4.093376057423277,-4.0658879999999975,15.923749867099831,1.18126,10447.245665569002,-0.06463637874372344,0.1270575320100185,71.68199999999999,1731.1708999999994,4.193159999999999,1,0,0,0,0,0.0,0.0,0.08199999999999999,0.0,0.0,0.0,0.09799999999999998,0.16399999999999998,0.0,0.16399999999999998,0.16399999999999998,0.16399999999999998,0.16399999999999998,0.0,0.0,0.0,0.0,0.0,0.0,0.0,0.0,328.0
56,Al0.085 Co0.169 Cr0.169 Cu0.169 Fe0.169 Ni0.169 Ti0.068 ,7.978957915831662,0.126358940169328,5.501247126220872,-6.467472018184662,15.767698176864302,1.2078256513026049,10639.88284098606,-0.06551785598271317,0.12739340423915874,72.27054108216433,1699.6118737474944,4.124498997995992,1,0,0,0,0,0.0,0.0,0.08517034068136271,0.0,0.0,0.06813627254509018,0.0,0.1693386773547094,0.0,0.1693386773547094,0.1693386773547094,0.1693386773547094,0.1693386773547094,0.0,0.0,0.0,0.0,0.0,0.0,0.0,0.0,321.0
57,Al0.085 Co0.169 Cr0.169 Cu0.169 Fe0.169 Ni0.169 V0.068 ,8.047094188376754,0.11547298039267133,4.128078674309239,-3.3733478982012115,15.767698176864302,1.1914729458917834,10612.088372498487,-0.06400245133323021,0.12458427699258255,72.4749498997996,1716.1008517034063,4.1558416833667335,1,0,0,0,0,0.0,0.0,0.08517034068136271,0.0,0.0,0.0,0.06813627254509018,0.1693386773547094,0.0,0.1693386773547094,0.1693386773547094,0.1693386773547094,0.1693386773547094,0.0,0.0,0.0,0.0,0.0,0.0,0.0,0.0,231.0
58,Al0.086 Co0.229 Cr0.229 Fe0.229 Ni0.229 ,7.799401197604791,0.10957952400420308,4.119533335391379,-7.998545822526602,12.971304078339472,1.2090818363273452,11398.200377824951,-0.04614901566201637,0.08038550912749823,81.76447105788424,1778.6302395209582,4.224181636726547,1,0,0,0,0,0.0,0.0,0.08582834331337325,0.0,0.0,0.0,0.0,0.2285429141716567,0.0,0.2285429141716567,0.2285429141716567,0.2285429141716567,0.0,0.0,0.0,0.0,0.0,0.0,0.0,0.0,0.0,131.0
61,Al0.088 Co0.175 Cr0.175 Cu0.175 Fe0.175 Ni0.175 Ti0.035 ,8.120240480961924,0.11880109572973199,4.937413245061145,-4.169059562009791,15.448497361249403,1.2102004008016032,10814.976299744536,-0.06367837213376437,0.12284901573198105,73.27454909819639,1691.3436873747494,4.098767535070141,1,0,0,0,0,0.0,0.0,0.08817635270541081,0.0,0.0,0.035070140280561116,0.0,0.1753507014028056,0.0,0.1753507014028056,0.1753507014028056,0.1753507014028056,0.1753507014028056,0.0,0.0,0.0,0.0,0.0,0.0,0.0,0.0,272.0
62,Al0.088 Co0.175 Cr0.175 Cu0.175 Fe0.175 Ni0.175 V0.035 ,8.155310621242483,0.11274127922718882,4.154089339002292,-2.519989879558717,15.448497361249403,1.2017835671342687,10800.466711793191,-0.06285700382884768,0.12140955219557732,73.37975951903806,1699.8306613226453,4.114899799599198,1,0,0,0,0,0.0,0.0,0.08817635270541081,0.0,0.0,0.0,0.035070140280561116,0.1753507014028056,0.0,0.1753507014028056,0.1753507014028056,0.1753507014028056,0.1753507014028056,0.0,0.0,0.0,0.0,0.0,0.0,0.0,0.0,204.0
63,Al0.089 Co0.182 Cr0.182 Fe0.182 Mn0.182 Ni0.182 ,7.554554554554554,0.1393319740209337,4.784564513988625,-8.71046020995971,14.687329193742649,1.217327327327327,9686.795924491958,-0.04372018726911587,0.07699852336229167,79.92592592592592,1713.4907407407404,3.96933933933934,1,0,0,0,0,0.0,0.0,0.0890890890890891,0.0,0.0,0.0,0.0,0.18218218218218216,0.18218218218218216,0.18218218218218216,0.18218218218218216,0.18218218218218216,0.0,0.0,0.0,0.0,0.0,0.0,0.0,0.0,0.0,220.0
64,Al0.091 Co0.182 Cr0.182 Cu0.182 Fe0.182 Ni0.182 ,8.272727272727273,0.1093255053301949,4.1692078610563055,-1.520661157024794,14.697985763189829,1.211818181818182,11006.35948691933,-0.06112711517619966,0.11761646570740256,74.36363636363636,1682.9499999999994,4.071818181818182,1,0,0,0,0,0.0,0.0,0.09090909090909093,0.0,0.0,0.0,0.0,0.18181818181818185,0.0,0.18181818181818185,0.18181818181818185,0.18181818181818185,0.18181818181818185,0.0,0.0,0.0,0.0,0.0,0.0,0.0,0.0,215.0
66,Al0.091 Co0.227 Cr0.227 Fe0.227 Ni0.227 ,7.771771771771772,0.11022473331415464,4.2278694071948495,-8.231130028927828,13.012717386938428,1.2194494494494494,11359.751336313091,-0.04764797502115842,0.08323741914756216,81.44344344344346,1773.7635135135138,4.2193793793793795,1,0,0,0,0,0.0,0.0,0.09109109109109108,0.0,0.0,0.0,0.0,0.22722722722722724,0.0,0.22722722722722724,0.22722722722722724,0.22722722722722724,0.0,0.0,0.0,0.0,0.0,0.0,0.0,0.0,0.0,127.0
67,Al0.091 Cr0.182 Cu0.182 Fe0.182 Ni0.364 ,8.454545454545455,0.11309324756424716,4.199625405951276,-2.512396694214876,12.602296322285275,1.2354545454545456,11393.793330904431,-0.06099858298285647,0.11711183819155264,74.54545454545455,1675.3136363636365,4.080909090909092,1,0,0,0,0,0.0,0.0,0.09090909090909093,0.0,0.0,0.0,0.0,0.18181818181818185,0.0,0.18181818181818185,0.3636363636363637,0.0,0.18181818181818185,0.0,0.0,0.0,0.0,0.0,0.0,0.0,0.0,238.0
68,Al0.091 Cr0.303 Fe0.455 Ni0.152 ,7.243756243756244,0.10296612235716712,4.2816040201278405,-6.523211054679588,10.179602059153495,1.2055344655344655,9214.120212013062,-0.049035067279799546,0.08173081211190175,85.98701298701297,1813.494255744256,4.1689010989011,1,0,0,0,0,0.0,0.0,0.09090909090909093,0.0,0.0,0.0,0.0,0.3026973026973027,0.0,0.4545454545454546,0.15184815184815187,0.0,0.0,0.0,0.0,0.0,0.0,0.0,0.0,0.0,0.0,371.0
69,Al0.091 Hf0.182 Nb0.182 Ta0.182 Ti0.182 Zr0.182 ,4.272727272727273,0.12134235427973515,4.95959406314837,-7.669421487603308,14.697985763189829,1.5972727272727274,5306.275983261999,-0.0519495011714207,0.1173125812649188,41.27272727272727,2369.9318181818185,6.3463636363636375,1,0,0,0,0,0.0,0.0,0.09090909090909093,0.0,0.0,0.18181818181818185,0.0,0.0,0.0,0.0,0.0,0.0,0.0,0.0,0.18181818181818185,0.18181818181818185,0.0,0.0,0.18181818181818185,0.18181818181818185,0.0,396.0
70,Al0.100 Co0.200 Cr0.200 Fe0.200 Mo0.100 Ni0.200 ,7.5,0.1525811259625515,4.881642943938997,-8.680000000000001,14.534239717733955,1.272,11029.291606277837,-0.09121250522808737,0.1583757746601667,74.2,1868.725,4.463,1,0,0,0,0,0.0,0.0,0.1,0.0,0.0,0.0,0.0,0.2,0.0,0.2,0.2,0.2,0.0,0.0,0.0,0.0,0.1,0.0,0.0,0.0,0.0,571.0
72,Al0.100 Co0.250 Cr0.080 Fe0.150 Ni0.360 Ti0.060 ,8.069999999999999,0.12243410472576664,5.655462384861324,-13.974800000000002,13.303617283380088,1.2755999999999998,12646.077073625098,-0.0444908709500455,0.08080603000967093,72.85000000000002,1714.265,4.2959000000000005,1,0,0,0,0,0.0,0.0,0.1,0.0,0.0,0.06,0.0,0.08,0.0,0.15,0.36,0.25,0.0,0.0,0.0,0.0,0.0,0.0,0.0,0.0,0.0,343.0
74,Al0.100 Co0.300 Cr0.300 Fe0.300 ,7.1999999999999975,0.10438390680559907,4.397561875999234,-6.960000000000001,10.923823274671237,1.2009999999999998,9825.623113900732,-0.05366223589131573,0.09170564372803132,84.2,1805.125,4.17,1,0,0,0,0,0.0,0.0,0.1,0.0,0.0,0.0,0.0,0.3,0.0,0.3,0.0,0.3,0.0,0.0,0.0,0.0,0.0,0.0,0.0,0.0,0.0,620.0
75,Al0.100 Cr0.350 Cu0.240 Fe0.050 Ni0.260 ,8.04,0.1259674164218668,4.28541024758964,-1.0716000000000008,11.974737254546454,1.2170999999999998,10547.388589560198,-0.08439650875952492,0.15806335066190025,78.23,1703.809,3.98,1,0,0,0,0,0.0,0.0,0.1,0.0,0.0,0.0,0.0,0.35,0.0,0.05,0.26,0.0,0.24,0.0,0.0,0.0,0.0,0.0,0.0,0.0,0.0,441.0
76,Al0.100 Cr0.350 Cu0.250 Fe0.050 Ni0.250 ,8.05,0.12587295182047648,4.279152910092332,-0.6900000000000003,11.978063926830506,1.2155,10480.000535495436,-0.08525518545025637,0.16068383171890666,77.95,1700.125,3.9705,1,0,0,0,0,0.0,0.0,0.1,0.0,0.0,0.0,0.0,0.35,0.0,0.05,0.25,0.0,0.25,0.0,0.0,0.0,0.0,0.0,0.0,0.0,0.0,472.0
77,Al0.100 Cr0.350 Cu0.260 Fe0.050 Ni0.240 ,8.06,0.12577833676750538,4.272744719710237,-0.3116000000000009,11.974737254546454,1.2139,10412.971653560044,-0.08610023570713346,0.1633120678117628,77.67,1696.441,3.9610000000000003,1,0,0,0,0,0.0,0.0,0.1,0.0,0.0,0.0,0.0,0.35,0.0,0.05,0.24,0.0,0.26,0.0,0.0,0.0,0.0,0.0,0.0,0.0,0.0,454.0
78,Al0.100 Nb0.200 Ta0.160 Ti0.300 V0.040 Zr0.200 ,4.3,0.0997214119434738,4.926541183491413,-8.6176,13.778673236265162,1.4922,5884.646599304807,-0.039948399882389324,0.08848122474114699,42.92,2256.465,6.0664,1,0,0,0,0,0.0,0.0,0.1,0.0,0.0,0.3,0.04,0.0,0.0,0.0,0.0,0.0,0.0,0.0,0.2,0.2,0.0,0.0,0.0,0.16,0.0,530.0
79,Al0.101 Co0.180 Cr0.180 Fe0.180 Mn0.180 Ni0.180 ,7.4955044955044965,0.1393560632164144,4.926646542464215,-9.241427902766564,14.750696315924232,1.2405694305694308,9631.918640895285,-0.0468940428560869,0.08327619370884326,79.22677322677323,1703.3748751248752,3.961828171828172,1,0,0,0,0,0.0,0.0,0.10089910089910092,0.0,0.0,0.0,0.0,0.17982017982017984,0.17982017982017984,0.17982017982017984,0.17982017982017984,0.17982017982017984,0.0,0.0,0.0,0.0,0.0,0.0,0.0,0.0,0.0,278.0
80,Al0.102 Co0.204 Cr0.204 Fe0.204 Mo0.082 Ni0.204 ,7.530000000000001,0.14685117772765735,4.8417676411838135,-8.761391999999999,14.42618339043443,1.26964,11062.434929861145,-0.08529347326631108,0.14635110803603468,75.28399999999998,1848.2995000000005,4.41586,1,0,0,0,0,0.0,0.0,0.102,0.0,0.0,0.0,0.0,0.204,0.0,0.204,0.204,0.204,0.0,0.0,0.0,0.0,0.08200000000000003,0.0,0.0,0.0,0.0,430.0
81,Al0.104 Co0.208 Cr0.208 Fe0.208 Mo0.062 Ni0.208 ,7.563126252505009,0.13989769108325492,4.792655717490635,-8.847064871225415,14.264643602514107,1.2670340681362724,11099.128446485058,-0.07832668877676252,0.13331847973322314,76.48096192384769,1825.7454909819642,4.363807615230462,1,0,0,0,0,0.0,0.0,0.10420841683366733,0.0,0.0,0.0,0.0,0.20841683366733466,0.0,0.20841683366733466,0.20841683366733466,0.20841683366733466,0.0,0.0,0.0,0.0,0.06212424849699399,0.0,0.0,0.0,0.0,340.0
82,Al0.106 Co0.213 Cr0.213 Fe0.213 Mo0.043 Ni0.213 ,7.597402597402596,0.13242263008387342,4.733061354743923,-8.907723644986376,14.052242160465159,1.2636463536463536,11137.795938433608,-0.07101221026245977,0.120735317020202,77.66233766233766,1804.4060939060932,4.314015984015984,1,0,0,0,0,0.0,0.0,0.10589410589410587,0.0,0.0,0.0,0.0,0.2127872127872128,0.0,0.2127872127872128,0.2127872127872128,0.2127872127872128,0.0,0.0,0.0,0.0,0.04295704295704295,0.0,0.0,0.0,0.0,290.0
83,Al0.107 Cr0.179 Cu0.179 Fe0.179 Ni0.357 ,8.357642357642359,0.11547612996666992,4.484386291864352,-3.2426115343198263,12.722480891295215,1.2665534465534467,11271.679213114561,-0.06491297566947574,0.1253069020940814,73.6953046953047,1662.28986013986,4.0684715284715285,1,0,0,0,0,0.0,0.0,0.10689310689310692,0.0,0.0,0.0,0.0,0.17882117882117884,0.0,0.17882117882117884,0.3566433566433567,0.0,0.17882117882117884,0.0,0.0,0.0,0.0,0.0,0.0,0.0,0.0,278.0
84,Al0.109 Co0.217 Cr0.217 Fe0.217 Mo0.022 Ni0.217 ,7.627627627627628,0.12346431724116087,4.683791974230856,-9.024628231835438,13.738731181860766,1.2626526526526527,11170.270852855374,-0.0628070064026016,0.10803787827765106,78.86886886886887,1779.828078078078,4.258378378378378,1,0,0,0,0,0.0,0.0,0.1091091091091091,0.0,0.0,0.0,0.0,0.2172172172172172,0.0,0.2172172172172172,0.2172172172172172,0.2172172172172172,0.0,0.0,0.0,0.0,0.022022022022022025,0.0,0.0,0.0,0.0,220.0
85,Al0.110 Co0.178 Cr0.178 Fe0.178 Mn0.178 Ni0.178 ,7.450000000000001,0.13935800802250295,5.029727667938828,-9.639056000000004,14.790722003339415,1.2584800000000005,9589.80668759627,-0.049252952232136486,0.08815054386861154,78.68800000000002,1695.5795000000005,3.9560400000000007,1,0,0,0,0,0.0,0.0,0.11000000000000004,0.0,0.0,0.0,0.0,0.17800000000000002,0.17800000000000002,0.17800000000000002,0.17800000000000002,0.17800000000000002,0.0,0.0,0.0,0.0,0.0,0.0,0.0,0.0,0.0,405.0
86,Al0.110 Cr0.280 Cu0.270 Fe0.060 Ni0.280 ,8.260000000000002,0.12490296233476607,4.43973717852892,-1.0676,12.288655740339632,1.2465,10755.843281504274,-0.0836417569293472,0.16547765493731598,74.22,1657.3695,3.9632000000000014,1,0,0,0,0,0.0,0.0,0.11,0.0,0.0,0.0,0.0,0.28,0.0,0.06,0.28,0.0,0.27,0.0,0.0,0.0,0.0,0.0,0.0,0.0,0.0,469.0
87,Al0.110 Cr0.280 Cu0.290 Fe0.070 Ni0.250 ,8.26,0.12427690855504893,4.4275781170960755,-0.1836000000000005,12.396330747328985,1.2422,10531.182617876788,-0.08506915701435169,0.17030785341670573,73.72,1650.8215,3.9426,1,0,0,0,0,0.0,0.0,0.11,0.0,0.0,0.0,0.0,0.28,0.0,0.07,0.25,0.0,0.29,0.0,0.0,0.0,0.0,0.0,0.0,0.0,0.0,477.0
88,Al0.110 Cr0.290 Cu0.290 Fe0.050 Ni0.260 ,8.26,0.1254601131834337,4.42137851613776,-0.4384,12.145709107682931,1.242,10619.213783901749,-0.08620000461672668,0.17192555380333707,73.99,1653.2215,3.9424,1,0,0,0,0,0.0,0.0,0.11,0.0,0.0,0.0,0.0,0.29,0.0,0.05,0.26,0.0,0.29,0.0,0.0,0.0,0.0,0.0,0.0,0.0,0.0,495.0
89,Al0.111 Co0.222 Cr0.222 Cu0.222 Fe0.222 ,7.8888888888888875,0.11036415592745792,4.490794822565716,0.8888888888888897,13.145944062350495,1.2233333333333334,9724.154565432384,-0.07420717826325446,0.1450369288207125,74.00000000000001,1673.3833333333334,3.99,1,0,0,0,0,0.0,0.0,0.11111111111111112,0.0,0.0,0.0,0.0,0.22222222222222224,0.0,0.22222222222222224,0.0,0.22222222222222224,0.22222222222222224,0.0,0.0,0.0,0.0,0.0,0.0,0.0,0.0,207.0
92,Al0.111 Co0.222 Cr0.222 Fe0.222 Ni0.222 ,7.666666666666668,0.11254628677422752,4.602314541215469,-9.086419753086421,13.145944062350495,1.2588888888888892,11214.473421238154,-0.05310998978305808,0.09419049884515927,80.22222222222223,1755.2500000000002,4.201111111111112,1,0,0,0,0,0.0,0.0,0.11111111111111112,0.0,0.0,0.0,0.0,0.22222222222222224,0.0,0.22222222222222224,0.22222222222222224,0.22222222222222224,0.0,0.0,0.0,0.0,0.0,0.0,0.0,0.0,0.0,175.0
93,Al0.111 Cr0.222 Cu0.222 Fe0.222 Ni0.222 ,8.11111111111111,0.11608851454763533,4.533257494134598,-0.5925925925925926,13.145944062350495,1.252222222222222,10152.780136073814,-0.07397830308342704,0.144281795690057,74.22222222222223,1664.0500000000006,4.001111111111111,1,0,0,0,0,0.0,0.0,0.11111111111111112,0.0,0.0,0.0,0.0,0.22222222222222224,0.0,0.22222222222222224,0.22222222222222224,0.0,0.22222222222222224,0.0,0.0,0.0,0.0,0.0,0.0,0.0,0.0,226.0
94,Al0.111 Cr0.222 Fe0.222 Mn0.222 Ni0.222 ,7.222222222222222,0.1388044187577134,5.131444061597974,-9.283950617283953,13.145944062350495,1.2633333333333332,8654.226790350815,-0.05221999906710241,0.09181786619973437,80.8888888888889,1699.4722222222226,3.874444444444445,1,0,0,0,0,0.0,0.0,0.11111111111111112,0.0,0.0,0.0,0.0,0.22222222222222224,0.22222222222222224,0.22222222222222224,0.22222222222222224,0.0,0.0,0.0,0.0,0.0,0.0,0.0,0.0,0.0,0.0,353.0
95,Al0.111 Cr0.222 Fe0.222 Ni0.444 ,7.8888888888888875,0.11803954139750512,4.633769656135376,-10.172839506172838,10.584545856800485,1.2877777777777777,11696.976125362531,-0.05263189880768729,0.09333887854461093,80.44444444444444,1745.9166666666665,4.212222222222223,1,0,0,0,0,0.0,0.0,0.1111111111111111,0.0,0.0,0.0,0.0,0.2222222222222222,0.0,0.2222222222222222,0.4444444444444444,0.0,0.0,0.0,0.0,0.0,0.0,0.0,0.0,0.0,0.0,229.0
96,Al0.111 Cr0.222 Fe0.333 Mn0.222 Ni0.111 ,7.0,0.1287643076072723,5.163252278813972,-7.259259259259263,12.662552188992088,1.2511111111111108,7858.866325751231,-0.05153641559073247,0.0898774213187417,81.55555555555556,1708.5833333333335,3.8566666666666674,1,0,0,0,0,0.0,0.0,0.11111111111111112,0.0,0.0,0.0,0.0,0.22222222222222224,0.22222222222222224,0.33333333333333337,0.11111111111111112,0.0,0.0,0.0,0.0,0.0,0.0,0.0,0.0,0.0,0.0,396.0
98,Al0.111 Mo0.222 Nb0.222 Ti0.222 V0.222 ,4.777777777777779,0.23783488410820955,3.932392780180309,-8.987654320987653,13.145944062350495,1.39,6975.110255105107,-0.041978528153687904,0.08487654320987656,36.0,2267.916666666667,5.832222222222222,1,0,0,0,0,0.0,0.0,0.11111111111111112,0.0,0.0,0.22222222222222224,0.22222222222222224,0.0,0.0,0.0,0.0,0.0,0.0,0.0,0.0,0.22222222222222224,0.22222222222222224,0.0,0.0,0.0,0.0,487.0
99,Al0.118 Cr0.294 Fe0.441 Ni0.147 ,7.1160000000000005,0.10502155778696108,4.7832267580973085,-7.451136,10.434480830724073,1.2592299999999998,9104.653287384424,-0.05703903361898741,0.09738382326136208,84.21199999999997,1787.3935,4.145580000000002,1,0,0,0,0,0.0,0.0,0.118,0.0,0.0,0.0,0.0,0.294,0.0,0.441,0.147,0.0,0.0,0.0,0.0,0.0,0.0,0.0,0.0,0.0,0.0,450.0
100,Al0.120 Co0.176 Cr0.176 Fe0.176 Mn0.176 Ni0.176 ,7.4,0.1393434662982086,5.137027311031379,-10.064384000000002,14.826601195687847,1.2781600000000002,9543.711417653718,-0.05176097266550698,0.09354323117611574,78.096,1687.014,3.9496800000000007,1,0,0,0,0,0.0,0.0,0.12000000000000002,0.0,0.0,0.0,0.0,0.17600000000000002,0.17600000000000002,0.17600000000000002,0.17600000000000002,0.17600000000000002,0.0,0.0,0.0,0.0,0.0,0.0,0.0,0.0,0.0,486.0
101,Al0.120 Cr0.310 Cu0.200 Fe0.050 Ni0.320 ,8.02,0.12741565837839552,4.635955935108822,-3.6748,12.087494456050965,1.2701,10939.827615828637,-0.08385371095018859,0.1576280383477272,76.78999999999998,1686.5300000000002,4.0106,1,0,0,0,0,0.0,0.0,0.12,0.0,0.0,0.0,0.0,0.31,0.0,0.05,0.32,0.0,0.2,0.0,0.0,0.0,0.0,0.0,0.0,0.0,0.0,483.0
102,Al0.120 Cr0.310 Cu0.210 Fe0.050 Ni0.310 ,8.03,0.12732572403092782,4.6290368247678,-3.2907999999999995,12.123215033943813,1.2685,10870.355387731564,-0.08472560331926332,0.1601853646671832,76.50999999999998,1682.846,4.0011,1,0,0,0,0,0.0,0.0,0.12,0.0,0.0,0.0,0.0,0.31,0.0,0.05,0.31,0.0,0.21,0.0,0.0,0.0,0.0,0.0,0.0,0.0,0.0,469.0
104,Al0.123 Cr0.175 Cu0.175 Fe0.175 Ni0.351 ,8.262262262262261,0.11771403625766046,4.742973318480699,-3.989899809719631,12.811268993858711,1.2984384384384386,11164.170684873614,-0.06856732532239196,0.13346967932922332,72.82182182182183,1648.9947447447448,4.056716716716717,1,0,0,0,0,0.0,0.0,0.12312312312312315,0.0,0.0,0.0,0.0,0.1751751751751752,0.0,0.1751751751751752,0.35135135135135137,0.0,0.1751751751751752,0.0,0.0,0.0,0.0,0.0,0.0,0.0,0.0,290.0
105,Al0.125 Co0.125 Cr0.125 Fe0.125 Ni0.125 Ti0.125 V0.125 Zr0.125 ,6.125,0.18199845466376904,9.337888365261447,-26.75,17.289437887462565,1.3375,8457.168988404877,-0.09504533787991094,0.2019160981274496,62.25,1824.78125,4.6262500000000015,1,0,0,0,0,0.0,0.0,0.125,0.0,0.0,0.125,0.125,0.125,0.0,0.125,0.125,0.125,0.0,0.0,0.125,0.0,0.0,0.0,0.0,0.0,0.0,780.0
106,Al0.125 Co0.125 Cr0.125 Fe0.125 Ni0.500 ,8.25,0.11475517417528495,4.838493906754387,-10.625,11.526291924975045,1.3312499999999998,13177.032454057542,-0.04852584862527965,0.08948024856237789,75.25,1692.90625,4.24,1,0,0,0,0,0.0,0.0,0.125,0.0,0.0,0.0,0.0,0.125,0.0,0.125,0.5,0.125,0.0,0.0,0.0,0.0,0.0,0.0,0.0,0.0,0.0,225.0
108,Al0.130 Co0.174 Cr0.174 Fe0.174 Mn0.174 Ni0.174 ,7.35,0.13931145537966355,5.238479182434051,-10.477584000000004,14.854598782336135,1.2978400000000003,9497.800934044937,-0.05418548742772119,0.09897433811892227,77.50399999999998,1678.4485000000006,3.943320000000001,1,0,0,0,0,0.0,0.0,0.13000000000000006,0.0,0.0,0.0,0.0,0.17400000000000002,0.17400000000000002,0.17400000000000002,0.17400000000000002,0.17400000000000002,0.0,0.0,0.0,0.0,0.0,0.0,0.0,0.0,0.0,530.0
109,Al0.130 Co0.217 Cr0.217 Fe0.217 Ni0.217 ,7.56613226452906,0.1145786759341518,4.914083079861336,-9.860823852113047,13.241583917383807,1.296613226452906,11076.965229710751,-0.05799713821744198,0.10482147359478468,79.05410821643288,1737.5415831663327,4.183637274549098,1,0,0,0,0,0.0,0.0,0.1302605210420842,0.0,0.0,0.0,0.0,0.21743486973947893,0.0,0.21743486973947893,0.21743486973947893,0.21743486973947893,0.0,0.0,0.0,0.0,0.0,0.0,0.0,0.0,0.0,228.0
110,Al0.130 Cr0.217 Fe0.217 Mn0.217 Ni0.217 ,7.1312625250501025,0.13828358910100125,5.311370295136469,-10.049935542427544,13.241583917383807,1.3009619238476955,8592.417675509241,-0.05715266157043554,0.1025213490745944,79.70641282565131,1682.9654308617237,3.8640080160320647,1,0,0,0,0,0.0,0.0,0.1302605210420842,0.0,0.0,0.0,0.0,0.21743486973947893,0.21743486973947893,0.21743486973947893,0.21743486973947893,0.0,0.0,0.0,0.0,0.0,0.0,0.0,0.0,0.0,0.0,361.0
111,Al0.130 Cr0.280 Cu0.220 Fe0.060 Ni0.310 ,8.07,0.12708265027138832,4.772107481548273,-3.372000000000001,12.36060000830132,1.2915,10860.658680884411,-0.08552897277461866,0.1658749367203911,74.62,1659.9345,3.9897,1,0,0,0,0,0.0,0.0,0.13,0.0,0.0,0.0,0.0,0.28,0.0,0.06,0.31,0.0,0.22,0.0,0.0,0.0,0.0,0.0,0.0,0.0,0.0,459.0
112,Al0.130 Hf0.174 Nb0.174 Ta0.174 Ti0.174 Zr0.174 ,4.218000000000001,0.12214123627997225,4.933518004635453,-11.513232000000004,14.854598782336135,1.6580200000000005,5340.338915579485,-0.053278264914839744,0.12174666915012065,40.616,2308.154500000001,6.21924,1,0,0,0,0,0.0,0.0,0.13000000000000006,0.0,0.0,0.17400000000000002,0.0,0.0,0.0,0.0,0.0,0.0,0.0,0.0,0.17400000000000002,0.17400000000000002,0.0,0.0,0.17400000000000002,0.17400000000000002,0.0,427.0
